Repository: fahim-ah/Yr3-Project

File: Python import.csv (part 2 of 2)
AgAlO3,Perovskite,-,Alkaline media,3,3,0.71,0.468,2.18,4.63,5.1,,,,1.82,OER
AgBiO3,Perovskite,-,Alkaline media,1,5,1.061,0.76,1.09,3.37,4.23,,,,1.55,OER
Ag-Co3O4-1,,Mesoporous Ag-doped Co3O4 nanowire arrays supported on FTO,0.5 M H2SO4 ,,,,,,,,,10 h @ 1.6 V vs. RHE (~ 6 mA/cm2),219,0.68,OER
Ag-Co3O4-2,,Ag doped Co3O4 loaded on glassy carbon electrode,0.5 M H2SO4 ,,,,,,,,,-,92,0.47,OER
MgAlO3,Perovskite,-,Alkaline media,2,3,0.71,0.468,2.04,4.95,4.91,,,,1.67,OER
MgScO3,Perovskite,-,Alkaline media,2,3,0.71,0.808,2.73,5.36,5.23,,,,1.5,OER
MgYO3,Perovskite,-,Alkaline media,2,3,0.71,0.988,2.65,5.34,5.19,,,,1.46,OER
Mn0.67Sb0.33O2,,Mn−Sb rutile oxide alloys on Pt,1M H2SO4,,,,,,,,,chronopotentiometry 27 h at 1.72 V & 2 h at 10 mA/cm2,75,0.52,OER
MnOx-1,,electrodeposited on FTO,pH = 2.5,,,,,,,,,1h at 0.002 mA/cm2,653,0.5,OER
Mo0.5Ir0.5O3,Bimetallic oxide,-,Acidic media,,,,,1.24,2.95,4.53,,,,0.48,OER
Mo0.5Ir0.5O3,Bimetallic oxide,-,Acidic media,,,,,0.86,2.58,3.85,,,,0.49,OER
Mo0.5Ir0.5O3,Bimetallic oxide,-,Acidic media,,,,,0.95,2.53,3.87,,,,0.35,OER
Mo0.5Ir0.5O3,Bimetallic oxide,-,Acidic media,,,,,1.68,3.41,4.7,,,,0.5,OER
Mo2C,"Transition metal carbide, in carbon martix4",,Acidic media,,,,,-,-,-,,12h,41,0.078,HER
MoC,"Transition metal carbide, in carbon martix5",Glassy carbon,Acidic media,,,,,-,-,-,,1000 cycles,121.6,0.34,HER
MoC,"Transition metal carbide, in carbon martix5",Glassy carbon,Acidic media,,,,,-,-,-,,1000 cycles,121.6,0.34,HER
MoN,Transition metal nitride,Glassy carbon,Acidic media,,,,,,,,,2000 cycles,54.5,,
MoP,Transition metal phosphate,Glassy carbon,Acidic media,,,,,-,-,-,,5000 cycles,50,0.15,HER
MoP/S,Transition metal phosphate,Ti foil,Acidic media,,,,,,,,,1000 cycles,50,0.064,
MoS2,Transition metal dichalcogenide,Graphene,Acidic media,,,,,-,-,-,"0.08 eV for Mo edges, 0.18 for S edges",,41,0.25,HER
MoS2,Transition metal dichalcogenide,Glassy carbon,Acidic media,,,,,,,,,1000 cycles,41,,
MoS2,Transition metal dichalcogenide,FTO,Acidic media,,,,,,,,,,50,,
MoS2,Transition metal dichalcogenide,,Acidic media,,,,,-,-,-,"0.08 eV for Mo edges, 0.18 for S edges",,,,HER
MoS2 ,Transition metal dichalcogenide,Au,Acidic media,,,,,-,-,-,"0.08 eV for Mo edges, 0.18 for S edges",,69,0.17,HER
MoS2 ,Transition metal dichalcogenide,,,,,,,-,-,-,,,87.5,0.298,HER
MoS2 ,Transition metal dichalcogenide,Carbon black,Acidic media,,,,,-,-,-,"0.08 eV for edges, 1.92 eV for basal plane",,,0.175,HER
MoS2 (1T),Transition metal dichalcogenide,,Acidic media,,,,,-,-,-,,,52,0.152,HER
MoS2 (2H),Transition metal dichalcogenide,,,,,,,-,-,-,,,,,HER
MoS2 (3R),Transition metal dichalcogenide,,,,,,,,,,,,,,
MoS2 :Co,Transition metal dichalcogenide,,Acidic media,,,,,,,,"0.10 for S edges, 0.08 eV for Mo edges ",,,,
MoS2:Ni,Transition metal dichalcogenide,,Alkaline media,,,,,-,-,-,,"50h, 1200 Cycles",60.5,0.207,HER
MoS3,Transition metal dichalcogenide,Glassy carbon,Acidic media,,,,,-,-,-,,,40,0.2,HER
MoSe2,Transition metal dichalcogenide,,Acidic media,,,,,,,,,1.67h,61,0.159,
MoTe2,"2D TMD, 1T'",,,,,,,,,,,,,0.29,OER
NaBiO3,Perovskite,-,Alkaline media,1,5,1.134,0.76,1.17,3.66,4.33,,,,1.33,OER
NaCrO3,Perovskite,-,Alkaline media,1,5,1.134,0.468,1.07,2.05,4.38,,,,1.24,OER
NaHfO3,Perovskite,-,Alkaline media,1,4,1.134,0.72,2.13,5.03,4.98,,,,1.67,OER
NaIrO3,Perovskite,-,Alkaline media,1,5,1.134,0.57,0.82,2.05,3.88,,,,0.73,OER
NaMnO3,Perovskite,-,Alkaline media,1,5,1.134,0.33,1.82,3.18,4.95,,,,0.78,OER
NaMoO3,Perovskite,-,Alkaline media,1,5,1.134,0.535,-0.28,-0.31,2.96,,,,2.05,OER
NaNbO3,Perovskite,-,Alkaline media,1,5,1.134,0.638,-0.6,0.71,2.9,,,,0.97,OER
NaNpO3,Perovskite,-,Alkaline media,1,5,1.134,0.75,1.27,2.91,4.35,,,,1.52,OER
NaOsO3,Perovskite,-,Alkaline media,1,5,1.134,0.575,-0.38,0.17,2.79,,,,1.38,OER
NaPtO3,Perovskite,-,Alkaline media,1,5,1.134,0.57,0.9,3.15,3.69,,,,1.16,OER
NaPuO3,Perovskite,-,Alkaline media,1,5,1.134,0.74,1.21,2.8,4.35,,,,1.48,OER
NaReO3,Perovskite,-,Alkaline media,1,5,1.134,0.58,-0.19,1.73,2.95,,,,1.32,OER
NaRhO3,Perovskite,-,Alkaline media,1,5,1.134,0.55,0.35,1.89,3.23,,,,0.81,OER
NaRuO3,Perovskite,-,Alkaline media,1,5,1.134,0.565,0.57,1.98,3.63,,,,0.67,OER
NaSbO3,Perovskite,-,Alkaline media,1,5,1.134,0.6,0.59,3.19,4.12,,,,1.37,OER
NaSnO3,Perovskite,-,Alkaline media,1,4,1.134,1.082,1.78,4.66,4.88,,,,1.65,OER
NaTaO3,Perovskite,-,Alkaline media,1,5,1.134,0.69,-1.24,-0.04,2.26,,,,1.43,OER
NaTcO3,Perovskite,-,Alkaline media,1,5,1.134,0.6,0.46,1.59,3.55,,,,1.29,OER
NaTiO3,Perovskite,-,Alkaline media,1,4,1.134,0.569,2.47,4.99,5.14,,,,1.29,OER
NaUO3,Perovskite,-,Alkaline media,1,5,1.134,0.8,1.2,2.72,4.3,,,,1.41,OER
NaVO3,Perovskite,-,Alkaline media,1,5,1.134,0.452,0.77,1.81,4.22,,,,1.25,OER
NaWO3,Perovskite,-,Alkaline media,1,5,1.134,0.62,-1.33,-1.85,2,,,,2.62,OER
NaZrO3,Perovskite,-,Alkaline media,1,4,1.134,0.747,2.19,5.07,5.03,,,,1.66,OER
NbS2,"2D TMD, 2H",,,,,,,,,,,,,0.46,OER
NbSe2,"2D TMD, 2H",,,,,,,,,,,,,0.34,OER
NbTe2,"2D TMD, 1T",,,,,,,,,,,,,0.26,OER
NbTe2,"2D TMD, 2H",,,,,,,,,,,,,0.45,OER
NC,,"Nitrogen-doped carbon loaded
on glassy carbon disk",0.1 M HClO4,,,,,,,,,-,400,0.39,OER
NC@G,,Ultrathin nitrogen-doped holey carbon@graphene loaded on glassy carbon electrode,0.5 M H2SO4 ,,,,,,,,,2h @1mA,297.5,0.37,OER
NCB(IL),,Nitrogenated-graphite-encapsulated carbon black loaded on glassy carbon electrode,0.5 M H2SO4 ,,,,,,,,,Deactivation observed after 5 cycles of cyclic voltammetry,226,0.47,OER
N-Co-O-C,,"N−Co−O triply doped highly
crystalline porous carbon loaded on glassy carbon electrode",0.5 M H2SO4 ,,,,,,,,,Obvious deactivation after 2 h @ 10 mA/cm2,247,0.66,OER
NdAlO3,Perovskite,-,Alkaline media,3,3,1.131,0.468,1.77,4.09,4.73,,,,1.68,OER
NdBiO3,Perovskite,-,Alkaline media,3,3,1.131,1.053,1.07,3.22,4.27,,,,1.4,OER
NdCoO3,Perovskite,-,Alkaline media,3,3,1.131,0.578,1.48,3.54,4.69,,,,0.83,OER
NdCrO3,Perovskite,-,Alkaline media,3,3,1.131,0.615,0.55,1.22,3.93,,,,1.48,OER
NdCuO3,Perovskite,-,Alkaline media,3,3,1.131,0.54,1.53,3.9,4.55,,,,1.46,OER
NdFeO3,Perovskite,-,Alkaline media,2,4,1.32,0.585,1.26,3.27,4.49,,,,0.69,OER
NdGaO3,Perovskite,-,Alkaline media,3,3,1.131,0.547,2.86,5.79,5.83,,,,1.7,OER
NdGeO3,Perovskite,-,Alkaline media,2,4,1.32,0.46,0.77,3.28,4.13,,,,1.62,OER
NdInO3,Perovskite,-,Alkaline media,3,3,1.131,0.78,1.74,4.64,4.83,,,,1.7,OER
NdIrO3,Perovskite,-,Alkaline media,2,4,1.32,0.625,0.44,1.68,3.72,,,,0.7,OER
NdMnO3,Perovskite,-,Alkaline media,2,4,1.32,0.46,1.19,2.75,4.44,,,,0.81,OER
NdMoO3,Perovskite,-,Alkaline media,2,4,1.32,0.65,-0.34,-0.13,3,,,,2.06,OER
NdNbO3,Perovskite,-,Alkaline media,2,4,1.32,0.735,-0.5,0.27,3.06,,,,1.61,OER
NdNiO3,Perovskite,-,Alkaline media,2,4,1.32,0.48,1.28,3.37,4.19,,,,1.24,OER
NdNpO3,Perovskite,-,Alkaline media,2,4,1.32,0.925,0.84,2.47,4.03,,,,1.72,OER
NdOsO3,Perovskite,-,Alkaline media,2,4,1.32,0.63,0.03,0.77,3.4,,,,1.34,OER
NdPdO3,Perovskite,-,Alkaline media,2,4,1.32,0.615,0.81,2.93,3.84,,,,1.25,OER
NdPtO3,Perovskite,-,Alkaline media,2,4,1.32,0.625,0.36,2.48,3.56,,,,1.28,OER
NdPuO3,Perovskite,-,Alkaline media,2,4,1.32,0.91,0.72,2.25,4.08,,,,1.64,OER
NdReO3,Perovskite,-,Alkaline media,2,4,1.32,0.63,-0.1,1.15,3.25,,,,1.46,OER
NdRhO3,Perovskite,-,Alkaline media,2,4,1.32,0.6,0.01,1.39,3.2,,,,0.88,OER
NdRuO3,Perovskite,-,Alkaline media,2,4,1.32,0.62,0.34,1.59,3.63,,,,0.7,OER
NdSbO3,Perovskite,-,Alkaline media,3,3,1.131,0.707,-0.27,1.84,3.37,,,,1.3,OER
NdScO3,Perovskite,-,Alkaline media,3,3,1.131,0.808,1.59,4.6,4.48,,,,1.74,OER
NdSnO3,Perovskite,-,Alkaline media,2,4,1.32,1.082,1.59,4.55,4.8,,,,1.68,OER
NdTaO3,Perovskite,-,Alkaline media,2,4,1.32,0.68,-0.52,0.57,3.11,,,,1.93,OER
NdTcO3,Perovskite,-,Alkaline media,2,4,1.32,0.645,0.2,1.17,3.46,,,,1.41,OER
NdTeO3,Perovskite,-,Alkaline media,2,4,1.32,0.717,0.06,2.18,3.55,,,,1.44,OER
NdTiO3,Perovskite,-,Alkaline media,3,3,1.131,0.67,-0.28,0.94,3.28,,,,1.1,OER
NdUO3,Perovskite,-,Alkaline media,2,4,1.32,1.012,0.54,2.07,3.86,,,,1.57,OER
NdVO3,Perovskite,-,Alkaline media,3,3,1.131,0.64,0.2,0.71,3.65,,,,1.71,OER
NdWO3,Perovskite,-,Alkaline media,2,4,1.32,0.66,-0.92,-0.88,2.57,,,,2.37,OER
NdZrO3,Perovskite,-,Alkaline media,2,4,1.32,0.747,1.33,4.28,4.31,,,,1.86,OER
Ni,Transition metal,,Alkaline media,,,,,-,-,-,,,,0.325,HER
Ni/N-doped,Transition metal,,Alkaline media,,,,,-,-,-,,,,,HER
Ni0.5Mn0.5Sb1.7Oy,,coated on antimony-doped tin oxide (ATO),1 M H2SO4 ,,,,,,,,,Overpotential rise from ~ 670 mV to ~ 735 mV for 168 h,60,0.67,OER
Ni2P,Metal phosphide,Ti foil,Acidic media,,,,,-,-,-,,500 cycles,46,0.13,HER
Ni2Ta,,Bulk intermetallic Ni2Ta,0.5 M H2SO4 ,,,,,,,,,66 h,140,0.57,OER
Ni42 stainless steel anode + Fe2O3,,Fe2O3 hematite particles suspended in sulfuric acid as the electrolyte,0.5 M H2SO4 ,,,,,,,,,"1.26 V vs. RHE in 0.5 M H2SO4, j = 30 mA/cm2",189,0.3,OER
Ni5P4,Transition metal phosphide,,Alkaline media,,,,,-,-,-,,Excelent?,,0.049,HER
"NiCo-nitrides
/NiCo2O4/GF",,Metallic NiCo-nitrides nanoparticles supported on NiCo2O4 nanoflakes loaded on graphite fibers,0.5 M H2SO4 ,,,,,,,,,-,73,0.46,OER
NiFeP,,Bulk amorphous metallic,0.05 M H2SO4 ,,,,,,,,,30h,60,0.54,OER
NiO/Ni ,Metal oxide,CNT,Alkaline media,,,,,-,-,-,,24h,51,0.1,HER
NiS2 ,Metal dichalcogenide,,Acidic media,,,,,-,-,-,,,63,0.174,HER
NiS2:Fe,Metal dichalcogenide,,Acidic media,,,,,-,-,-,,,37,0.121,HER
NiSe2,Metal dicalcogenide,,Acidic media,,,,,-,-,-,,,32,0.117,HER
NiSe2,Metal dicalcogenide,,Acidic media,,,,,-,-,-,,,32,0.117,HER
NiSe2,"2D TMD, 1T",,,,,,,,,,,,,0.5,OER
NiTe2,"2D TMD, 1T",,,,,,,,,,,,,0.5,OER
NiTe2,"2D TMD, 2H",,,,,,,,,,,,,0.4,OER
N-WC,,Nitrogen-doped tungsten carbide on carbon fiber paper,0.5 M H2SO4 ,,,,,,,,,Potential increased by ~150 mV @10 mA/cm2 for 1 h,320,0.25,OER
ONPPGC/OCC,,"Nitrogen, phosphorus and oxygen tri-doped porous graphite carbon loaded on oxidized carbon cloth",0.5 M H2SO4 ,,,,,,,,,"10 mA/cm2 for 10 h, ~25 mV increase in overpotential",230,0.47,OER
PbCoO3,Perovskite,-,Alkaline media,2,4,1.298,0.465,1.51,3.04,4.59,,,,0.99,OER
PbCrO3,Perovskite,-,Alkaline media,2,4,1.298,0.48,0.68,1.66,4.15,,,,1.29,OER
PbCuO3,Perovskite,-,Alkaline media,4,2,0.774,0.63,1.69,4.17,4.72,,,,1.36,OER
PbFeO3,Perovskite,-,Alkaline media,2,4,1.298,0.585,1.54,3.26,4.71,,,,0.82,OER
PbGeO3,Perovskite,-,Alkaline media,2,4,1.298,0.46,1.06,3.66,4.45,,,,1.56,OER
PbIrO3,Perovskite,-,Alkaline media,2,4,1.298,0.625,0.5,1.69,3.75,,,,0.82,OER
PbMgO3,Perovskite,-,Alkaline media,4,2,0.774,0.71,1.75,4.53,4.73,,,,1.59,OER
PbMnO3,Perovskite,-,Alkaline media,2,4,1.298,0.46,1.45,2.84,4.65,,,,0.87,OER
PbMoO3,Perovskite,-,Alkaline media,2,4,1.298,0.65,-0.33,-0.11,2.97,,,,1.96,OER
PbNbO3,Perovskite,-,Alkaline media,2,4,1.298,0.735,-0.49,0.43,3.04,,,,1.5,OER
PbNiO3,Perovskite,-,Alkaline media,2,4,1.298,0.48,1.46,3.58,4.27,,,,1.16,OER
PbNpO3,Perovskite,-,Alkaline media,2,4,1.298,0.925,1.08,2.68,4.2,,,,1.58,OER
"PbO2/Co3O4
composites",,Anodic deposition of PbO2/Co3O4 composite on Ni electrode,1 M HClO4,,,,,,,,,-,105,0.46,OER
PbOsO3,Perovskite,-,Alkaline media,2,4,1.298,0.63,-0.04,0.68,3.26,,,,1.25,OER
PbPdO3,Perovskite,-,Alkaline media,2,4,1.298,0.615,0.79,3.23,3.83,,,,1.18,OER
PbPtO3,Perovskite,-,Alkaline media,2,4,1.298,0.625,0.46,2.78,3.55,,,,1.21,OER
PbPuO3,Perovskite,-,Alkaline media,2,4,1.298,0.91,1,2.52,4.22,,,,1.52,OER
PbReO3,Perovskite,-,Alkaline media,2,4,1.298,0.63,-0.15,1.47,3.1,,,,1.36,OER
PbRhO3,Perovskite,-,Alkaline media,2,4,1.298,0.6,-0.06,1.45,3.14,,,,0.96,OER
PbRuO3,Perovskite,-,Alkaline media,2,4,1.298,0.62,0.27,1.58,3.55,,,,0.78,OER
PbSnO3,Perovskite,-,Alkaline media,2,4,1.298,1.082,1.78,4.65,4.95,,,,1.63,OER
PbTaO3,Perovskite,-,Alkaline media,2,4,1.298,0.68,-0.72,0.31,2.87,,,,1.68,OER
PbTcO3,Perovskite,-,Alkaline media,2,4,1.298,0.645,0.2,1.39,3.42,,,,1.35,OER
PbTeO3,Perovskite,-,Alkaline media,2,4,1.298,0.717,0.16,2.5,3.63,,,,1.39,OER
PbTiO3,Perovskite,-,Alkaline media,2,4,1.298,0.569,1.19,3.42,4.44,,,,1,OER
PbUO3,Perovskite,-,Alkaline media,2,4,1.298,1.012,0.87,2.4,4.09,,,,1.43,OER
PbVO3,Perovskite,-,Alkaline media,2,4,1.298,0.61,0.41,1.38,3.99,,,,1.35,OER
PbWO3,Perovskite,-,Alkaline media,2,4,1.298,0.66,-0.89,-0.92,2.51,,,,2.3,OER
PbZnO3,Perovskite,-,Alkaline media,4,2,0.774,0.73,1.9,4.77,4.83,,,,1.64,OER
PbZrO3,Perovskite,-,Alkaline media,2,4,1.298,0.747,1.69,4.54,4.79,,,,1.76,OER
Pd/C,Noble metal,Carbon,Alkaline media,,,,,-,-,-,,,,,HER
Pd/C,Noble metal,Carbon,Acidic media,,,,,-,-,-,,,,,HER
Pd/Pt,Noble metal,Platinum?,Acidic media,,,,,-,-,-,,,,,HER
Pd0.5Ir0.5O2,Bimetallic oxide,-,Acidic media,,,,,0.83,2.46,3.84,,,,0.4,OER
Pd0.5Ir0.5O2,Bimetallic oxide,-,Acidic media,,,,,0.48,1.95,3.68,,,,0.5,OER
Pd0.5Ir0.5O2,Bimetallic oxide,-,Acidic media,,,,,0.58,1.94,3.52,,,,0.35,OER
Pd0.5Ir0.5O2,Bimetallic oxide,-,Acidic media,,,,,0.57,2.23,3.73,,,,0.43,OER
Pd0.5Ir0.5O2,Bimetallic oxide,-,Acidic media,,,,,0.47,1.79,3.46,,,,0.44,OER
Pd0.5Ir0.5O2,Bimetallic oxide,-,Acidic media,,,,,0.76,2.29,3.83,,,,0.31,OER
Pd0.5Ir0.5O2,Bimetallic oxide,-,Acidic media,,,,,0.53,1.76,3.44,,,,0.45,OER
PMFCP,,Porous Mn-doped FeP/Co3(PO4)2 nanosheets on glassy carbon disk,0.5 M H2SO4 ,,,,,,,,,5 mA/cm2 for 8.3 h,472,0.39,OER
P-NSC/Ni4Fe5S8-1000,,"Porous N, S-doped carbon network-immobilized ultrafine pentlandites (i.e., Ni4Fe5S8) nanoparticles loaded on glassy carbon electrode",0.5 M H2SO4 ,,,,,,,,,"10,000 times of potential cycling between 1.2 and 1.9 V (vs. RHE).",72.1,0.55,OER
PrAlO3,Perovskite,-,Alkaline media,3,3,1.098,0.468,2.02,4.18,5.02,,,,1.73,OER
PrBaCo2 O 5+ δ,,,,,,,,,,,,,72,0.52,OER
PrBiO3,Perovskite,-,Alkaline media,3,3,1.098,1.053,1.11,3.28,4.28,,,,1.41,OER
PrCoO3,Perovskite,-,Alkaline media,3,3,1.098,0.578,1.21,2.88,4.4,,,,0.88,OER
PrCrO3,Perovskite,-,Alkaline media,3,3,1.098,0.615,0.57,1.23,3.94,,,,1.48,OER
PrCuO3,Perovskite,-,Alkaline media,3,3,1.098,0.54,1.63,4.03,4.7,,,,1.44,OER
PrFeO3,Perovskite,-,Alkaline media,3,3,1.098,0.609,1.38,3.07,4.66,,,,0.46,OER
PrGaO3,Perovskite,-,Alkaline media,3,3,1.098,0.547,2.86,5.8,5.83,,,,1.71,OER
PrGaO3,Perovskite,-,Alkaline media,3,3,1.098,0.547,2.41,5.08,5.41,,,,1.71,OER
PrGeO3,Perovskite,-,Alkaline media,4,2,0.905,0.73,0.82,3.33,4.23,,,,1.65,OER
PrInO3,Perovskite,-,Alkaline media,3,3,1.098,0.78,1.84,4.83,4.99,,,,1.73,OER
PrIrO3,Perovskite,-,Alkaline media,3,3,1.098,0.68,0.37,1.58,3.6,,,,0.7,OER
PrMgO3,Perovskite,-,Alkaline media,4,2,0.905,0.71,1.78,4.54,4.73,,,,1.67,OER
PrMnO3,Perovskite,-,Alkaline media,3,3,1.098,0.602,1.04,2.26,4.36,,,,0.87,OER
PrMoO3,Perovskite,-,Alkaline media,3,3,1.098,0.69,-0.45,-0.15,2.93,,,,2.08,OER
PrNbO3,Perovskite,-,Alkaline media,3,3,1.098,0.72,-0.62,0.25,2.99,,,,1.62,OER
PrNiO3,Perovskite,-,Alkaline media,3,3,1.098,0.58,1.37,3.44,4.18,,,,1.22,OER
PrNpO3,Perovskite,-,Alkaline media,3,3,1.098,1.01,0.92,2.49,4.17,,,,1.75,OER
PrPdO3,Perovskite,-,Alkaline media,3,3,1.098,0.76,0.81,2.99,3.81,,,,1.24,OER
PrPtO3,Perovskite,-,Alkaline media,4,2,0.905,0.7,0.36,2.55,3.49,,,,1.28,OER
PrPuO3,Perovskite,-,Alkaline media,3,3,1.098,1,0.83,2.27,4.22,,,,1.66,OER
PrRhO3,Perovskite,-,Alkaline media,3,3,1.098,0.665,-0.08,1.37,3.12,,,,0.85,OER
PrRuO3,Perovskite,-,Alkaline media,3,3,1.098,0.68,0.24,1.5,3.5,,,,0.68,OER
PrSbO3,Perovskite,-,Alkaline media,3,3,1.098,0.707,-0.32,1.89,3.37,,,,1.33,OER
PrScO3,Perovskite,-,Alkaline media,3,3,1.098,0.808,1.89,4.91,4.77,,,,1.77,OER
PrTaO3,Perovskite,-,Alkaline media,3,3,1.098,0.72,-0.78,0.43,2.9,,,,1.94,OER
PrTiO3,Perovskite,-,Alkaline media,3,3,1.098,0.67,1.15,2.96,4.39,,,,1.35,OER
PrUO3,Perovskite,-,Alkaline media,3,3,1.098,1.025,0.65,2.06,4,,,,1.6,OER
PrVO3,Perovskite,-,Alkaline media,3,3,1.098,0.64,0.22,0.82,3.68,,,,1.63,OER
PrZnO3,Perovskite,-,Alkaline media,4,2,0.905,0.73,1.98,4.87,4.83,,,,1.64,OER
Pt,Noble metal,Cation exchange membrane itself,"Acidic media, PEM cell, 80C",,,,,,,,,1200h+,130,,OER
Pt (100),Noble metal,,Acidic media,,,,,-,-,-,,,40,,HER
Pt (110),Noble metal,,Acidic media,,,,,-,-,-,,,30,,HER
Pt (111),Noble metal,,Acidic media,,,,,-,-,-,,,74,,HER
Pt (polycrystalline),Noble metal,,Alkaline media,,,,,-,-,-,,,,,HER
Pt/C,Noble metal,Carbon,Alkaline media,,,,,-,-,-,,,,0.05,HER
Pt/C,Noble metal,Carbon,Alkaline media,,,,,-,-,-,,,,,HER
Pt/C,Noble metal,Carbon,Acidic media,,,,,-,-,-,,,,,HER
PtRu/C,Noble metal,Carbon,Alkaline media,,,,,-,-,-,,,,,HER
RbBiO3,Perovskite,-,Alkaline media,1,5,1.652,0.76,1.1,3.38,4.24,,,,1.3,OER
RbCrO3,Perovskite,-,Alkaline media,1,5,1.652,0.468,1.18,2.26,4.47,,,,1.09,OER
RbIrO3,Perovskite,-,Alkaline media,1,5,1.652,0.57,0.9,2.2,4.06,,,,0.73,OER
RbMnO3,Perovskite,-,Alkaline media,1,5,1.652,0.33,1.8,3.14,4.88,,,,0.78,OER
RbMoO3,Perovskite,-,Alkaline media,1,5,1.652,0.535,-0.28,0.02,3.01,,,,1.9,OER
RbNbO3,Perovskite,-,Alkaline media,1,5,1.652,0.638,-0.58,0.51,3,,,,1.32,OER
RbNpO3,Perovskite,-,Alkaline media,1,5,1.652,0.75,1.07,2.86,4.19,,,,1.46,OER
RbOsO3,Perovskite,-,Alkaline media,1,5,1.652,0.575,0.06,0.86,3.39,,,,1.17,OER
RbPaO3,Perovskite,-,Alkaline media,1,5,1.652,0.88,-1.17,0.06,2.52,,,,1.23,OER
RbPtO3,Perovskite,-,Alkaline media,1,5,1.652,0.57,0.95,2.8,3.78,,,,1.06,OER
RbPuO3,Perovskite,-,Alkaline media,1,5,1.652,0.74,1.03,2.69,4.19,,,,1.42,OER
RbReO3,Perovskite,-,Alkaline media,1,5,1.652,0.58,-0.01,1.58,3.19,,,,1.24,OER
RbRhO3,Perovskite,-,Alkaline media,1,5,1.652,0.55,0.38,2.03,3.35,,,,0.76,OER
RbRuO3,Perovskite,-,Alkaline media,1,5,1.652,0.565,0.66,2.13,3.76,,,,0.65,OER
RbSbO3,Perovskite,-,Alkaline media,1,5,1.652,0.6,0.27,2.57,3.72,,,,1.24,OER
RbTaO3,Perovskite,-,Alkaline media,1,5,1.652,0.69,-0.45,1.28,3.11,,,,1.55,OER
RbTcO3,Perovskite,-,Alkaline media,1,5,1.652,0.6,0.52,1.76,3.66,,,,1.23,OER
RbUO3,Perovskite,-,Alkaline media,1,5,1.652,0.8,1.01,2.6,4.13,,,,1.38,OER
RbVO3,Perovskite,-,Alkaline media,1,5,1.652,0.452,0.84,2.02,4.26,,,,1.12,OER
RbWO3,Perovskite,-,Alkaline media,1,5,1.652,0.62,-0.83,-0.8,2.54,,,,2.24,OER
Rh,Noble metal,Cation exchange membrane itself,"Acidic media, PEM cell, 80C",,,,,,,,,1200h+,115,,OER
Rh/C,Noble metal,Carbon,Alkaline media,,,,,-,-,-,,,,,HER
Rh/C,Noble metal,Carbon,Acidic media,,,,,-,-,-,,,,,HER
Rh/RuO,Noble metal oxide,Cation exchange membrane itself,"Acidic media, PEM cell, 80C",,,,,,,,,1050h,130,,OER
Rh0.5Ir0.5O2,Bimetallic oxide,-,Acidic media,,,,,0.84,2.24,3.85,,,,0.38,OER
Rh0.5Ir0.5O2,Bimetallic oxide,-,Acidic media,,,,,0.29,1.76,3.2,,,,0.49,OER
Rh0.5Ir0.5O2,Bimetallic oxide,-,Acidic media,,,,,0.23,1.66,3.2,,,,0.49,OER
Rh0.5Pd0.5O2,Bimetallic oxide,-,Acidic media,,,,,1,2.67,3.93,,,,0.44,OER
Rh0.5Pd0.5O2,Bimetallic oxide,-,Acidic media,,,,,1.12,2.75,4.02,,,,0.4,OER
Rh0.5Pd0.5O2,Bimetallic oxide,-,Acidic media,,,,,1.13,2.76,4,,,,0.4,OER
Rh0.5Pt0.5O2,Bimetallic oxide,-,Acidic media,,,,,1.13,2.81,4.05,,,,0.45,OER
RhO2,Noble metal oxide,Cation exchange membrane itself,"Acidic media, PEM cell, 80C",,,,,,,,,600h,120,,OER
Ru,Noble metal,,Acidic media,,,,,,,,,,,,OER
Ru,Noble metal,,Acidic media,,,,,,,,,,,,OER
Ru (2.9 × 106 u),Noble metal,,Acidic media,,,,,,,,,,,,OER
RuO2,Noble metal oxide,Cation exchange membrane itself,"Acidic media, PEM cell, 80C",,,,,,,,,,65,,OER
RuO2,Noble metal oxide,,Acidic media,,,,,,,,,,,,OER
RuO2,Noble metal oxide,,Alkaline media,,,,,,,,,,,,OER
RuO2,,,,,,,,,,,,,,,
RuO2 (0.1 × 106 u),Noble metal oxide,,Acidic media,,,,,,,,,,,,OER
RuO2 (Sputter),Noble metal oxide,,Acidic media,,,,,,,,,,,,OER
SC0.375N1.125M,Perovskite,,Alkaline media,,,,,,,,,,106,0.47,OER
SC0.75N0.75M,Perovskite,,Alkaline media,,,,,,,,,,105,0.46,OER
SC1.125N0.375M,Perovskite,,Alkaline media,,,,,,,,,,120,0.44,OER
ScAlO3,Perovskite,-,Alkaline media,3,3,0.808,0.468,0.7,4.07,3.8,,,,2.14,OER
ScIrO3,Perovskite,-,Alkaline media,3,3,0.808,0.68,0.46,1.95,3.53,,,,0.36,OER
ScSiO3,Perovskite,-,Alkaline media,3,4,0.808,0.33,-0.55,-0.41,3.21,,,,2.39,OER
SFC0.125N0.125M,Perovskite,,Alkaline media,,,,,,,,,,79,0.389,OER
SFC0.375M,Perovskite,,Alkaline media,,,,,,,,,,77,0.4,OER
SFC0.375N0.375M,Perovskite,,Alkaline media,,,,,,,,,,84,0.405,OER
SFC0.375N0.75M,Perovskite,,Alkaline media,,,,,,,,,,106,0.41,OER
SFC0.75M,Perovskite,,Alkaline media,,,,,,,,,,85,0.42,OER
SFC0.75N0.375M,Perovskite,,Alkaline media,,,,,,,,,,82,0.4,OER
SFC1.125M,Perovskite,,Alkaline media,,,,,,,,,,82,0.415,OER
SFN0.25M,Perovskite,,Alkaline media,,,,,,,,,,74,0.404,OER
SFN0.375M,Perovskite,,Alkaline media,,,,,,,,,,90,0.475,OER
SFN0.75M,Perovskite,,Alkaline media,,,,,,,,,,70,0.36,OER
SFN1.125M,Perovskite,,Alkaline media,,,,,,,,,,105,0.35,OER
SmAlO3,Perovskite,-,Alkaline media,3,3,1.086,0.468,1.38,3.77,4.57,,,,1.67,OER
SmBiO3,Perovskite,-,Alkaline media,3,3,1.086,1.053,1.03,2.98,4.19,,,,1.37,OER
SmCoO3,Perovskite,-,Alkaline media,3,3,1.086,0.578,1.41,3.45,4.64,,,,0.81,OER
SmCrO3,Perovskite,-,Alkaline media,3,3,1.086,0.615,0.52,1.2,3.89,,,,1.46,OER
SmCuO3,Perovskite,-,Alkaline media,3,3,1.086,0.54,1.38,3.58,4.47,,,,1.45,OER
SmFeO3,Perovskite,-,Alkaline media,2,4,1.27,0.585,1.15,3.2,4.45,,,,0.71,OER
SmGeO3,Perovskite,-,Alkaline media,2,4,1.27,0.46,0.76,3.08,4.14,,,,1.58,OER
SmInO3,Perovskite,-,Alkaline media,3,3,1.086,0.78,1.48,4.19,4.63,,,,1.67,OER
SmIrO3,Perovskite,-,Alkaline media,2,4,1.27,0.625,0.52,1.69,3.79,,,,0.7,OER
SmMnO3,Perovskite,-,Alkaline media,2,4,1.27,0.46,1.08,2.67,4.37,,,,0.8,OER
SmMoO3,Perovskite,-,Alkaline media,2,4,1.27,0.65,-0.29,-0.07,3.07,,,,2,OER
SmNbO3,Perovskite,-,Alkaline media,2,4,1.27,0.735,-0.43,0.29,3.16,,,,1.57,OER
SmNiO3,Perovskite,-,Alkaline media,2,4,1.27,0.48,1.21,3.13,4.13,,,,1.23,OER
SmNpO3,Perovskite,-,Alkaline media,2,4,1.27,0.925,0.61,2.29,3.9,,,,1.67,OER
SmOsO3,Perovskite,-,Alkaline media,2,4,1.27,0.63,0.07,0.8,3.49,,,,1.33,OER
SmPdO3,Perovskite,-,Alkaline media,2,4,1.27,0.615,0.81,2.77,3.83,,,,1.25,OER
SmPtO3,Perovskite,-,Alkaline media,2,4,1.27,0.625,0.41,2.33,3.58,,,,1.27,OER
SmPuO3,Perovskite,-,Alkaline media,2,4,1.27,0.91,0.52,2.07,3.93,,,,1.59,OER
SmReO3,Perovskite,-,Alkaline media,2,4,1.27,0.63,-0.05,1.11,3.32,,,,1.45,OER
SmRhO3,Perovskite,-,Alkaline media,2,4,1.27,0.6,0.02,1.36,3.22,,,,0.88,OER
SmRuO3,Perovskite,-,Alkaline media,2,4,1.27,0.62,0.36,1.57,3.69,,,,0.7,OER
SmSbO3,Perovskite,-,Alkaline media,3,3,1.086,0.707,-0.26,1.79,3.39,,,,1.27,OER
SmScO3,Perovskite,-,Alkaline media,3,3,1.086,0.808,1.24,4.15,4.33,,,,1.71,OER
SmSnO3,Perovskite,-,Alkaline media,2,4,1.27,1.082,1.4,4.12,4.63,,,,1.66,OER
SmTaO3,Perovskite,-,Alkaline media,2,4,1.27,0.68,-0.39,0.63,3.21,,,,1.88,OER
SmTcO3,Perovskite,-,Alkaline media,2,4,1.27,0.645,0.23,1.21,3.52,,,,1.4,OER
SmTeO3,Perovskite,-,Alkaline media,2,4,1.27,0.717,0.08,2.09,3.55,,,,1.41,OER
SmTiO3,Perovskite,-,Alkaline media,2,4,1.27,0.569,-0.35,0.83,3.19,,,,1.13,OER
SmUO3,Perovskite,-,Alkaline media,2,4,1.27,1.012,0.3,1.87,3.76,,,,1.54,OER
SmVO3,Perovskite,-,Alkaline media,3,3,1.086,0.64,0.16,0.76,3.61,,,,1.62,OER
SmWO3,Perovskite,-,Alkaline media,2,4,1.27,0.66,-0.86,-0.83,2.62,,,,2.34,OER
SmZrO3,Perovskite,-,Alkaline media,2,4,1.27,0.747,0.97,3.86,4.2,,,,1.82,OER
SnTaO3,Perovskite,-,Alkaline media,4,3,1.082,0.72,-0.68,0.3,2.99,,,,1.46,OER
Sr2Co1.5Mo0.5O6−δ (SC1.5M),Perovskite,,Alkaline media,,,,,,,,,,93,0.45,OER
Sr2Fe1.5Mo0.5O6−δ (SF1.5M),Perovskite,,Alkaline media,,,,,,,,,,120,0.65,OER
Sr2Ni1.5Mo0.5O6−δ (SN1.5M),Perovskite,,Alkaline media,,,,,,,,,,120,0.55,OER
SrAgO3,Perovskite,-,Alkaline media,2,3,1.293,0.71,2.15,4.78,4.84,,,,1.4,OER
SrAlO3,Perovskite,-,Alkaline media,2,3,1.293,0.468,2.15,4.9,4.83,,,,1.53,OER
SrAuO3,Perovskite,-,Alkaline media,2,3,1.293,0.765,1.87,4.37,4.73,,,,1.27,OER
SrBiO3,Perovskite,-,Alkaline media,2,3,1.293,1.053,0.65,2.93,3.56,,,,1.05,OER
SrCdO3,Perovskite,-,Alkaline media,2,2,1.293,1.007,2.26,5.09,5.14,,,,1.59,OER
SrCoO3,Perovskite,-,Alkaline media,2,4,1.293,0.465,2.58,3.44,5.68,,,,1.35,OER
SrCoO3,Perovskite,,,,,,,,,,,,,,OER
SrCoO3-d,Metal alloy oxide,,Alkaline media,,,,,,,,,,,,OER
SrCrO3,Perovskite,-,Alkaline media,2,4,1.293,0.48,1.49,2.72,4.8,,,,0.85,OER
SrFeO3,Perovskite,-,Alkaline media,2,4,1.293,0.585,2.09,3.71,5.21,,,,0.79,OER
SrGaO3,Perovskite,-,Alkaline media,2,3,1.293,0.547,2.21,5.04,4.98,,,,1.6,OER
SrGeO3,Perovskite,-,Alkaline media,2,4,1.293,0.46,2.22,5,5.56,,,,1.54,OER
SrGeO3,Perovskite,-,Alkaline media,2,4,1.293,0.46,1.11,3.87,4.53,,,,1.53,OER
SrHfO3,Perovskite,-,Alkaline media,2,4,1.293,0.72,2.31,5.33,5.44,,,,1.79,OER
SrHfO3,Perovskite,-,Alkaline media,2,4,1.293,0.72,1.24,4.18,4.47,,,,1.71,OER
SrHgO3,Perovskite,-,Alkaline media,2,2,1.293,0.9525,2.13,4.76,5.27,,,,1.39,OER
SrInO3,Perovskite,-,Alkaline media,2,3,1.293,0.78,1.88,4.82,4.83,,,,1.71,OER
SrIrO3,Perovskite,-,Alkaline media,2,4,1.293,0.625,0.67,1.91,3.73,,,,0.59,OER
SrMnO3,Perovskite,-,Alkaline media,2,4,1.293,0.46,1.83,3.33,5.06,,,,0.6,OER
SrMoO3,Perovskite,-,Alkaline media,2,4,1.293,0.65,-0.11,0.55,3.4,,,,1.62,OER
SrMoO3,Perovskite,-,Alkaline media,2,4,1.293,0.65,-0.66,-0.88,2.55,,,,2.2,OER
SrNb0.1 Co 0.7 Fe 0.2 O 3-δ ,,,Alkaline media,,,,,,,,,,76,0.5,OER
SrNbO3,Perovskite,-,Alkaline media,2,4,1.293,0.735,-0.72,0.05,2.9,,,,1.62,OER
SrNbO3,Perovskite,-,Alkaline media,2,4,1.293,0.735,-1.43,-2.13,1.92,,,,2.82,OER
SrNiO3,Perovskite,-,Alkaline media,2,4,1.293,0.48,1.87,3.84,4.62,,,,1.02,OER
SrNpO3,Perovskite,-,Alkaline media,2,4,1.293,0.925,1.25,3.13,4.47,,,,1.55,OER
SrOsO3,Perovskite,-,Alkaline media,2,4,1.293,0.63,0.95,2.02,4.38,,,,1.12,OER
SrPbO3,Perovskite,-,Alkaline media,2,4,1.293,0.774,1.54,4.21,4.74,,,,1.44,OER
SrPdO3,Perovskite,-,Alkaline media,2,4,1.293,0.615,1.3,3.4,3.82,,,,0.87,OER
SrPtO3,Perovskite,-,Alkaline media,2,4,1.293,0.625,0.93,3.12,3.8,,,,1.02,OER
SrPuO3,Perovskite,-,Alkaline media,2,4,1.293,0.91,1.18,3.02,4.46,,,,1.52,OER
SrReO3,Perovskite,-,Alkaline media,2,4,1.293,0.63,0.24,2.18,3.56,,,,1.23,OER
SrRhO3,Perovskite,-,Alkaline media,2,4,1.293,0.6,-0.04,1.93,2.93,,,,0.76,OER
SrRuO3,Perovskite,-,Alkaline media,2,4,1.293,0.62,0.98,2.44,4.36,,,,0.69,OER
SrSbO3,Perovskite,-,Alkaline media,2,3,1.293,0.707,-0.69,1.26,2.88,,,,0.81,OER
SrSc0.025Nb0.025Co0.95O3-d,? oxide,,Alkaline media,,,,,,,,,,,,OER
SrScO3,Perovskite,-,Alkaline media,2,3,1.293,0.808,2.18,5.14,4.93,,,,1.73,OER
SrSiO3,Perovskite,-,Alkaline media,2,4,1.293,0.33,2.18,4.85,5.45,,,,1.44,OER
SrSnO3,Perovskite,-,Alkaline media,2,4,1.293,1.082,2.09,5.03,5.43,,,,1.71,OER
SrSnO3,Perovskite,-,Alkaline media,2,4,1.293,1.082,1.22,4.06,4.49,,,,1.62,OER
SrTaO3,Perovskite,-,Alkaline media,2,4,1.293,0.68,-0.18,1.47,3.43,,,,1.6,OER
SrTcO3,Perovskite,-,Alkaline media,2,4,1.293,0.645,0.41,1.17,3.82,,,,1.43,OER
SrTeO3,Perovskite,-,Alkaline media,2,4,1.293,0.717,0.42,2.82,3.72,,,,1.21,OER
SrTiO3,Perovskite,-,Alkaline media,2,4,1.293,0.569,2.63,5.48,5.67,,,,1.62,OER
SrTiO3,Perovskite,-,Alkaline media,2,4,1.293,0.569,1.27,3.68,4.49,,,,1.18,OER
SrTlO3,Perovskite,-,Alkaline media,2,3,1.293,0.865,2.03,4.75,5.06,,,,1.49,OER
SrUO3,Perovskite,-,Alkaline media,2,4,1.293,1.012,1.21,2.97,4.49,,,,1.48,OER
SrVO3,Perovskite,-,Alkaline media,2,4,1.293,0.61,1.01,2.23,4.45,,,,0.99,OER
SrVO3,Perovskite,-,Alkaline media,2,4,1.293,0.61,-0.19,-0.32,3.1,,,,2.19,OER
SrWO3,Perovskite,-,Alkaline media,2,4,1.293,0.66,-0.63,-0.44,2.8,,,,2.2,OER
SrYO3,Perovskite,-,Alkaline media,2,3,1.293,0.988,1.58,4.55,4.57,,,,1.74,OER
SrZnO3,Perovskite,-,Alkaline media,2,2,1.293,0.73,2.41,5.13,5.15,,,,1.49,OER
SrZrO3,Perovskite,-,Alkaline media,2,4,1.293,0.747,2.41,5.44,5.5,,,,1.8,OER
SrZrO3,Perovskite,-,Alkaline media,2,4,1.293,0.747,1.3,4.16,4.54,,,,1.63,OER
TaSe2,"2D TMD, 2H",,,,,,,,,,,,,0.33,OER
TaTe2,"2D TMD, 1T",,,,,,,,,,,,,0.27,OER
TaTe2,"2D TMD, 2H",,,,,,,,,,,,,0.44,OER
TbAlO3,Perovskite,-,Alkaline media,3,3,1.009,0.468,1.57,4.04,4.59,,,,1.86,OER
TbBiO3,Perovskite,-,Alkaline media,3,3,1.009,1.053,1.1,3.15,4.21,,,,1.61,OER
TbCoO3,Perovskite,-,Alkaline media,3,3,1.009,0.578,1.27,2.91,4.32,,,,0.85,OER
TbCrO3,Perovskite,-,Alkaline media,3,3,1.009,0.615,0.57,1.36,3.92,,,,1.45,OER
TbCuO3,Perovskite,-,Alkaline media,3,3,1.009,0.54,1.48,3.8,4.5,,,,1.47,OER
TbFeO3,Perovskite,-,Alkaline media,3,3,1.009,0.609,1.27,3.05,4.45,,,,0.65,OER
TbGaO3,Perovskite,-,Alkaline media,3,3,1.009,0.547,1.98,4.77,4.95,,,,1.83,OER
TbGeO3,Perovskite,-,Alkaline media,4,2,0.82,0.73,0.66,3.06,3.99,,,,1.81,OER
TbInO3,Perovskite,-,Alkaline media,3,3,1.009,0.78,1.6,4.53,4.66,,,,1.85,OER
TbIrO3,Perovskite,-,Alkaline media,3,3,1.009,0.68,0.35,1.6,3.57,,,,0.66,OER
TbMgO3,Perovskite,-,Alkaline media,4,2,0.82,0.71,1.41,4.3,4.4,,,,1.81,OER
TbMnO3,Perovskite,-,Alkaline media,3,3,1.009,0.602,1.2,2.55,4.4,,,,0.75,OER
TbMoO3,Perovskite,-,Alkaline media,3,3,1.009,0.69,-0.47,-0.18,2.95,,,,2.11,OER
TbNbO3,Perovskite,-,Alkaline media,3,3,1.009,0.72,-0.64,0.17,2.98,,,,1.81,OER
TbNiO3,Perovskite,-,Alkaline media,3,3,1.009,0.58,1.26,3.21,4.05,,,,1.23,OER
TbNpO3,Perovskite,-,Alkaline media,3,3,1.009,1.01,0.76,2.43,3.92,,,,1.88,OER
TbPdO3,Perovskite,-,Alkaline media,3,3,1.009,0.76,0.77,2.81,3.79,,,,1.27,OER
TbPtO3,Perovskite,-,Alkaline media,4,2,0.82,0.7,0.35,2.38,3.48,,,,1.33,OER
TbPuO3,Perovskite,-,Alkaline media,3,3,1.009,1,0.67,2.2,3.99,,,,1.8,OER
TbRhO3,Perovskite,-,Alkaline media,3,3,1.009,0.665,-0.03,1.4,3.14,,,,0.77,OER
TbRuO3,Perovskite,-,Alkaline media,3,3,1.009,0.68,0.21,1.52,3.5,,,,0.63,OER
TbSbO3,Perovskite,-,Alkaline media,3,3,1.009,0.707,-0.33,1.76,3.35,,,,1.54,OER
TbScO3,Perovskite,-,Alkaline media,3,3,1.009,0.808,1.46,4.6,4.39,,,,1.88,OER
TbTaO3,Perovskite,-,Alkaline media,3,3,1.009,0.72,-0.79,0.32,2.91,,,,2.05,OER
TbTiO3,Perovskite,-,Alkaline media,3,3,1.009,0.67,0.71,2.63,3.99,,,,1.53,OER
TbUO3,Perovskite,-,Alkaline media,3,3,1.009,1.025,0.49,2,3.77,,,,1.75,OER
TbVO3,Perovskite,-,Alkaline media,3,3,1.009,0.64,0.28,1.01,3.72,,,,1.55,OER
TbZnO3,Perovskite,-,Alkaline media,4,2,0.82,0.73,1.66,4.61,4.61,,,,1.81,OER
ThCoO3,Perovskite,-,Alkaline media,4,2,1.1,0.709,1.11,2.86,4.24,,,,0.86,OER
ThCrO3,Perovskite,-,Alkaline media,4,2,1.1,0.765,0.5,1.4,3.91,,,,1.42,OER
ThCuO3,Perovskite,-,Alkaline media,4,2,1.1,0.63,1.4,3.57,4.46,,,,1.44,OER
ThFeO3,Perovskite,-,Alkaline media,4,2,1.1,0.716,1.2,3.01,4.41,,,,0.66,OER
ThGeO3,Perovskite,-,Alkaline media,4,2,1.1,0.73,0.47,2.75,3.92,,,,1.81,OER
ThMgO3,Perovskite,-,Alkaline media,4,2,1.1,0.71,1.26,3.94,4.36,,,,1.8,OER
ThMnO3,Perovskite,-,Alkaline media,4,2,1.1,0.795,1.09,2.49,4.35,,,,0.78,OER
ThNiO3,Perovskite,-,Alkaline media,4,2,1.1,0.59,1.22,3.1,4.08,,,,1.21,OER
ThNpO3,Perovskite,-,Alkaline media,4,2,1.1,1.1,0.63,2.24,3.82,,,,1.89,OER
ThPdO3,Perovskite,-,Alkaline media,4,2,1.1,0.75,0.68,2.67,3.78,,,,1.26,OER
ThPtO3,Perovskite,-,Alkaline media,4,2,1.1,0.7,0.24,2.17,3.49,,,,1.33,OER
ThTiO3,Perovskite,-,Alkaline media,4,2,1.1,0.86,0.42,1.96,3.87,,,,1.5,OER
ThVO3,Perovskite,-,Alkaline media,4,2,1.1,0.79,0.22,1.06,3.71,,,,1.52,OER
ThZnO3,Perovskite,-,Alkaline media,4,2,1.1,0.73,1.53,4.22,4.6,,,,1.8,OER
TiB2,,Titanium diboride (TiB2) microparticles loaded on FTO,1 M HClO4,,,,,,,,,Deactivated after 10.5 h @ 10 mA/cm2,300,0.56,OER
Ti-MnO2,,Ti-stabilized MnO2 on gold electrode,0.05 M H2SO4 ,,,,,,,,,2 h @ 1.9 V (~ 6 mA/cm2),170,0.5,OER
TlAlO3,Perovskite,-,Alkaline media,3,3,0.865,0.468,2.24,4.26,5.06,,,,1.7,OER
TlBiO3,Perovskite,-,Alkaline media,1,5,1.597,0.76,1.06,3.34,4.16,,,,1.34,OER
TlCoO3,Perovskite,-,Alkaline media,3,3,0.865,0.578,1.69,3.01,4.71,,,,0.95,OER
TlCrO3,Perovskite,-,Alkaline media,1,5,1.597,0.468,0.74,1.65,4.19,,,,1.3,OER
TlCuO3,Perovskite,-,Alkaline media,3,3,0.865,0.54,1.86,4.31,4.82,,,,1.34,OER
TlFeO3,Perovskite,-,Alkaline media,3,3,0.865,0.609,1.73,3.25,4.86,,,,0.75,OER
TlGaO3,Perovskite,-,Alkaline media,3,3,0.865,0.547,2.36,4.92,5.2,,,,1.64,OER
TlInO3,Perovskite,-,Alkaline media,3,3,0.865,0.78,2.01,4.8,4.96,,,,1.65,OER
TlIrO3,Perovskite,-,Alkaline media,1,5,1.597,0.57,0.48,1.69,3.69,,,,0.74,OER
TlMnO3,Perovskite,-,Alkaline media,3,3,0.865,0.602,1.62,2.86,4.8,,,,0.8,OER
TlMoO3,Perovskite,-,Alkaline media,1,5,1.597,0.535,-0.35,-0.26,2.92,,,,1.99,OER
TlNbO3,Perovskite,-,Alkaline media,1,5,1.597,0.638,-0.56,0.25,2.98,,,,1.55,OER
TlNiO3,Perovskite,-,Alkaline media,3,3,0.865,0.58,1.6,3.66,4.35,,,,1.16,OER
TlNpO3,Perovskite,-,Alkaline media,1,5,1.597,0.75,1.16,2.67,4.27,,,,1.59,OER
TlOsO3,Perovskite,-,Alkaline media,1,5,1.597,0.575,-0.09,0.49,3.18,,,,1.24,OER
TlPdO3,Perovskite,-,Alkaline media,3,3,0.865,0.76,0.87,3.28,3.85,,,,1.17,OER
TlPtO3,Perovskite,-,Alkaline media,1,5,1.597,0.57,0.49,2.83,3.54,,,,1.19,OER
TlPuO3,Perovskite,-,Alkaline media,1,5,1.597,0.74,1.05,2.49,4.29,,,,1.55,OER
TlReO3,Perovskite,-,Alkaline media,1,5,1.597,0.58,-0.17,1.38,3.02,,,,1.35,OER
TlRhO3,Perovskite,-,Alkaline media,1,5,1.597,0.55,0.02,1.48,3.13,,,,0.84,OER
TlRuO3,Perovskite,-,Alkaline media,1,5,1.597,0.565,0.3,1.58,3.53,,,,0.69,OER
TlSbO3,Perovskite,-,Alkaline media,1,5,1.597,0.6,-0.14,2.12,3.39,,,,1.24,OER
TlScO3,Perovskite,-,Alkaline media,3,3,0.865,0.808,2.21,4.97,4.95,,,,1.68,OER
TlTaO3,Perovskite,-,Alkaline media,1,5,1.597,0.69,-0.78,0.08,2.76,,,,1.72,OER
TlTcO3,Perovskite,-,Alkaline media,1,5,1.597,0.6,0.19,1.3,3.39,,,,1.33,OER
TlTiO3,Perovskite,-,Alkaline media,3,3,0.865,0.67,1.88,3.84,4.89,,,,1.37,OER
TlUO3,Perovskite,-,Alkaline media,1,5,1.597,0.8,0.97,2.38,4.18,,,,1.48,OER
TlVO3,Perovskite,-,Alkaline media,1,5,1.597,0.452,0.43,1.33,4.02,,,,1.35,OER
TlWO3,Perovskite,-,Alkaline media,1,5,1.597,0.62,-0.96,-1.1,2.41,,,,2.32,OER
TmAlO3,Perovskite,-,Alkaline media,3,3,0.975,0.468,1.47,4.06,4.54,,,,1.86,OER
TmBiO3,Perovskite,-,Alkaline media,3,3,0.975,1.053,1.07,3.09,4.17,,,,1.56,OER
TmCoO3,Perovskite,-,Alkaline media,2,4,1.06,0.465,1.37,3.13,4.45,,,,0.86,OER
TmCrO3,Perovskite,-,Alkaline media,2,4,1.06,0.48,0.65,1.49,4,,,,1.42,OER
TmCuO3,Perovskite,-,Alkaline media,3,3,0.975,0.54,1.5,3.83,4.49,,,,1.46,OER
TmFeO3,Perovskite,-,Alkaline media,2,4,1.06,0.585,1.32,3.26,4.51,,,,0.67,OER
TmGeO3,Perovskite,-,Alkaline media,2,4,1.06,0.46,0.74,3.17,4.07,,,,1.79,OER
TmInO3,Perovskite,-,Alkaline media,3,3,0.975,0.78,1.54,4.57,4.62,,,,1.83,OER
TmIrO3,Perovskite,-,Alkaline media,2,4,1.06,0.625,0.59,1.84,3.85,,,,0.65,OER
TmMnO3,Perovskite,-,Alkaline media,2,4,1.06,0.46,1.25,2.76,4.42,,,,0.73,OER
TmMoO3,Perovskite,-,Alkaline media,2,4,1.06,0.65,-0.29,-0.09,3.06,,,,2.06,OER
TmNbO3,Perovskite,-,Alkaline media,2,4,1.06,0.735,-0.43,0.41,3.16,,,,1.76,OER
TmNiO3,Perovskite,-,Alkaline media,2,4,1.06,0.48,1.27,3.24,4.08,,,,1.21,OER
TmNpO3,Perovskite,-,Alkaline media,2,4,1.06,0.925,0.78,2.58,3.97,,,,1.81,OER
TmOsO3,Perovskite,-,Alkaline media,2,4,1.06,0.63,0.05,0.79,3.44,,,,1.3,OER
TmPdO3,Perovskite,-,Alkaline media,2,4,1.06,0.615,0.83,2.89,3.82,,,,1.25,OER
TmPtO3,Perovskite,-,Alkaline media,2,4,1.06,0.625,0.47,2.46,3.61,,,,1.3,OER
TmPuO3,Perovskite,-,Alkaline media,2,4,1.06,0.91,0.71,2.37,4,,,,1.75,OER
TmReO3,Perovskite,-,Alkaline media,2,4,1.06,0.63,-0.07,1.24,3.28,,,,1.42,OER
TmRhO3,Perovskite,-,Alkaline media,2,4,1.06,0.6,0.11,1.54,3.32,,,,0.73,OER
TmRuO3,Perovskite,-,Alkaline media,2,4,1.06,0.62,0.39,1.72,3.7,,,,0.62,OER
TmSbO3,Perovskite,-,Alkaline media,3,3,0.975,0.707,-0.29,1.73,3.36,,,,1.49,OER
TmScO3,Perovskite,-,Alkaline media,3,3,0.975,0.808,1.4,4.58,4.38,,,,1.86,OER
TmSnO3,Perovskite,-,Alkaline media,2,4,1.06,1.082,1.48,4.48,4.61,,,,1.83,OER
TmTaO3,Perovskite,-,Alkaline media,2,4,1.06,0.68,-0.49,0.56,3.15,,,,1.96,OER
TmTcO3,Perovskite,-,Alkaline media,2,4,1.06,0.645,0.28,1.37,3.53,,,,1.39,OER
TmTeO3,Perovskite,-,Alkaline media,2,4,1.06,0.717,0.04,2.09,3.52,,,,1.6,OER
TmTiO3,Perovskite,-,Alkaline media,2,4,1.06,0.569,0.78,2.92,4.09,,,,1.55,OER
TmUO3,Perovskite,-,Alkaline media,2,4,1.06,1.012,0.57,2.2,3.85,,,,1.69,OER
TmVO3,Perovskite,-,Alkaline media,2,4,1.06,0.61,0.36,1.15,3.79,,,,1.53,OER
TmWO3,Perovskite,-,Alkaline media,2,4,1.06,0.66,-0.85,-0.85,2.61,,,,2.39,OER
TmZrO3,Perovskite,-,Alkaline media,2,4,1.06,0.747,1.25,4.44,4.33,,,,1.94,OER
VTe2,"2D TMD, 1T",,,,,,,,,,,,,0.29,OER
VTe2,"2D TMD, 2H",,,,,,,,,,,,,0.24,OER
W2C,Transition metal carbide,MWCNTs,Acidic media,,,,,-,-,-,,8h,45,0.123,HER
WCN:Fe,Transition metal carbonnitride,,Acidic media,,,,,-,-,-,,1000 cycles,47,0.22,HER
WP,Metal phosphate,C cloth,Acidic media,,,,,,,,,15h,0.069,0.13,
WS2,Transition metal dichalcogenide,Glassy carbon,Acidic media,,,,,,,,,,60,0.25,
WS2,Transition metal dichalcogenide,Glassy carbon,Acidic media,,,,,,,,,,60,0.25,
YAlO3,Perovskite,-,Alkaline media,3,3,0.988,0.468,2.87,5.73,5.79,,,,1.64,OER
YAlO3,Perovskite,-,Alkaline media,3,3,0.988,0.468,1.93,4.85,4.79,,,,1.7,OER
YbAlO3,Perovskite,-,Alkaline media,3,3,0.955,0.468,1.96,4.24,4.93,,,,1.72,OER
YbBiO3,Perovskite,-,Alkaline media,3,3,0.955,1.053,1.05,3.29,4.2,,,,1.36,OER
YbCoO3,Perovskite,-,Alkaline media,2,4,1.08,0.465,1.58,3.12,4.69,,,,0.93,OER
YbCrO3,Perovskite,-,Alkaline media,2,4,1.08,0.48,0.73,1.55,4.11,,,,1.36,OER
YbCuO3,Perovskite,-,Alkaline media,3,3,0.955,0.54,1.72,4.13,4.75,,,,1.39,OER
YbFeO3,Perovskite,-,Alkaline media,2,4,1.08,0.585,1.58,3.35,4.81,,,,0.72,OER
YbGeO3,Perovskite,-,Alkaline media,2,4,1.08,0.46,0.9,3.5,4.34,,,,1.59,OER
YbInO3,Perovskite,-,Alkaline media,3,3,0.955,0.78,1.85,4.82,4.92,,,,1.68,OER
YBiO3,Perovskite,-,Alkaline media,3,3,0.988,1.053,1.07,3.27,4.19,,,,1.52,OER
YbIrO3,Perovskite,-,Alkaline media,2,4,1.08,0.625,0.52,1.79,3.76,,,,0.68,OER
YbMnO3,Perovskite,-,Alkaline media,2,4,1.08,0.46,1.49,2.85,4.72,,,,0.77,OER
YbMoO3,Perovskite,-,Alkaline media,2,4,1.08,0.65,-0.37,-0.16,2.94,,,,1.99,OER
YbNbO3,Perovskite,-,Alkaline media,2,4,1.08,0.735,-0.63,0.1,2.95,,,,1.58,OER
YbNiO3,Perovskite,-,Alkaline media,2,4,1.08,0.48,1.48,3.52,4.29,,,,1.2,OER
YbNpO3,Perovskite,-,Alkaline media,2,4,1.08,0.925,1.06,2.67,4.27,,,,1.64,OER
YbOsO3,Perovskite,-,Alkaline media,2,4,1.08,0.63,-0.05,0.7,3.31,,,,1.27,OER
YbPdO3,Perovskite,-,Alkaline media,2,4,1.08,0.615,0.88,3.09,3.84,,,,1.21,OER
YbPtO3,Perovskite,-,Alkaline media,2,4,1.08,0.625,0.51,2.67,3.59,,,,1.24,OER
YbPuO3,Perovskite,-,Alkaline media,2,4,1.08,0.91,0.97,2.47,4.31,,,,1.59,OER
YbReO3,Perovskite,-,Alkaline media,2,4,1.08,0.63,-0.15,1.41,3.14,,,,1.38,OER
YbRhO3,Perovskite,-,Alkaline media,2,4,1.08,0.6,0.07,1.53,3.2,,,,0.8,OER
YbRuO3,Perovskite,-,Alkaline media,2,4,1.08,0.62,0.34,1.69,3.61,,,,0.65,OER
YbSbO3,Perovskite,-,Alkaline media,3,3,0.955,0.707,-0.26,1.9,3.34,,,,1.27,OER
YbScO3,Perovskite,-,Alkaline media,3,3,0.955,0.808,1.94,4.98,4.84,,,,1.72,OER
YbSnO3,Perovskite,-,Alkaline media,2,4,1.08,1.082,1.79,4.8,5.02,,,,1.68,OER
YbTaO3,Perovskite,-,Alkaline media,2,4,1.08,0.68,-0.72,0.44,2.95,,,,1.77,OER
YbTcO3,Perovskite,-,Alkaline media,2,4,1.08,0.645,0.23,1.29,3.42,,,,1.34,OER
YbTeO3,Perovskite,-,Alkaline media,2,4,1.08,0.717,0.08,2.26,3.54,,,,1.4,OER
YbTiO3,Perovskite,-,Alkaline media,2,4,1.08,0.569,1.51,3.62,4.81,,,,1.41,OER
YbUO3,Perovskite,-,Alkaline media,2,4,1.08,1.012,0.88,2.34,4.19,,,,1.53,OER
YbVO3,Perovskite,-,Alkaline media,2,4,1.08,0.61,0.41,1.21,3.94,,,,1.44,OER
YbWO3,Perovskite,-,Alkaline media,2,4,1.08,0.66,-0.93,-0.95,2.53,,,,2.32,OER
YbZrO3,Perovskite,-,Alkaline media,2,4,1.08,0.747,1.86,4.93,4.94,,,,1.81,OER
YCoO3,Perovskite,-,Alkaline media,3,3,0.988,0.578,1.5,3.13,4.45,,,,0.81,OER
YCrO3,Perovskite,-,Alkaline media,3,3,0.988,0.615,0.86,1.99,4.06,,,,1.27,OER
YCuO3,Perovskite,-,Alkaline media,3,3,0.988,0.54,1.72,4.55,4.75,,,,1.59,OER
YFeO3,Perovskite,-,Alkaline media,3,3,0.988,0.609,1.59,3.42,4.73,,,,0.6,OER
YGaO3,Perovskite,-,Alkaline media,3,3,0.988,0.547,2.33,5.08,5.28,,,,1.8,OER
YInO3,Perovskite,-,Alkaline media,3,3,0.988,0.78,1.89,4.93,4.97,,,,1.83,OER
YIrO3,Perovskite,-,Alkaline media,3,3,0.988,0.68,0.65,2.14,3.79,,,,0.56,OER
YMnO3,Perovskite,-,Alkaline media,3,3,0.988,0.602,1.48,2.96,4.68,,,,0.64,OER
YMoO3,Perovskite,-,Alkaline media,3,3,0.988,0.69,-0.24,0.12,3.18,,,,2.06,OER
YNbO3,Perovskite,-,Alkaline media,3,3,0.988,0.72,-0.22,0.78,3.29,,,,1.74,OER
YNiO3,Perovskite,-,Alkaline media,3,3,0.988,0.58,1.27,3.35,3.62,,,,0.84,OER
YNpO3,Perovskite,-,Alkaline media,3,3,0.988,1.01,1,2.88,4.23,,,,1.85,OER
YPdO3,Perovskite,-,Alkaline media,3,3,0.988,0.76,0.96,3.31,3.84,,,,1.1,OER
YPuO3,Perovskite,-,Alkaline media,3,3,0.988,1,0.93,2.72,4.26,,,,1.77,OER
YRhO3,Perovskite,-,Alkaline media,3,3,0.988,0.665,0.8,2.3,3.77,,,,0.26,OER
YRuO3,Perovskite,-,Alkaline media,3,3,0.988,0.68,0.57,2.08,3.77,,,,0.55,OER
YSbO3,Perovskite,-,Alkaline media,3,3,0.988,0.707,-0.11,2.05,3.44,,,,1.39,OER
YScO3,Perovskite,-,Alkaline media,3,3,0.988,0.808,1.99,5.15,4.83,,,,1.86,OER
YTaO3,Perovskite,-,Alkaline media,3,3,0.988,0.72,-0.34,1.06,3.24,,,,1.96,OER
YTiO3,Perovskite,-,Alkaline media,3,3,0.988,0.67,1.49,3.97,4.61,,,,1.54,OER
YUO3,Perovskite,-,Alkaline media,3,3,0.988,1.025,0.81,2.59,4.09,,,,1.72,OER
YVO3,Perovskite,-,Alkaline media,3,3,0.988,0.64,0.61,1.7,3.9,,,,1.34,OER
YZnO3,Perovskite,-,Alkaline media,3,2,0.988,0.73,1.74,5.03,4.54,,,,2.06,OER
γ-MnO2,,"Gamma phase manganese
oxide loaded on FTO",1 M H2SO4 ,,,,,,,,,8000 h at pH = 2,80,0.49,OER
